Repository: ComputationalThermodynamics/Teaching_Material

# Interactive phase equilibria with Julia

Interactive teaching programs that show how the **stable mineral assemblage** follows from
**minimising the Gibbs energy** of a system. Click a point in a phase diagram and see the
Gibbs energy–composition ($g$–$x$) diagram that explains why that assemblage is stable: the
lower convex hull, the common tangent and the chemical potentials.

Every example uses the same small core. Each phase has a Gibbs energy $g(P,T)$, solutions are
split into many *pseudocompounds*, and the minimisation is solved as a **linear programme**
(JuMP + GLPK). The graphics use [GLMakie](https://docs.makie.org/).
> **Full documentation:** [guide/guide.pdf](guide/guide.pdf) covers the theory, the set-up of the
> linear programme, the calibrations and an annotated, step-by-step walkthrough of every example.

---

## The examples

| File | Diagram | Topic |
|---|---|---|
| [`Example0_fixed_composition.jl`](Example0_fixed_composition.jl) | $P$–$T$ | Three phases of fixed composition (A, AB, B) and a univariant reaction |
| [`Example1_solution_playground.jl`](Example1_solution_playground.jl) | $g$–$x$ | Solid solution with a solvus, compounds and a melt; switch phases on and off, live with $P$ and $T$ |
| [`Example2_eutectic_TX.jl`](Example2_eutectic_TX.jl) | $T$–$X$ | Binary eutectic diopside–anorthite (Di–An) |
| [`Example3_peritectic_TX.jl`](Example3_peritectic_TX.jl) | $T$–$X$ | Binary peritectic forsterite–silica (Fo–SiO₂): enstatite melts incongruently; two liquids |
| [`Example4_olivine_loop_TX.jl`](Example4_olivine_loop_TX.jl) | $T$–$X$ | Melting loop of a solid solution (olivine Fo–Fa), compared with 1 bar experiments |
| [`Example5_ternary_DiAnFo.jl`](Example5_ternary_DiAnFo.jl) | ternary + 3D | Di–An–Fo: isothermal sections, liquidus projection and the $g$ surface with its tangent plane |
| [`Example6_ternary_CAS.jl`](Example6_ternary_CAS.jl) | ternary + 3D | CaO–Al₂O₃–SiO₂: thirteen solids (congruent and incongruent compounds), liquidus projection compared with the course figure |

<table>
<tr>
<td width="50%"><img src="guide/figures/ex0_overview.png" alt="Example 0"><br><sub><b>Example 0</b>: P–T diagram with the g–x diagrams of three picked points</sub></td>
<td width="50%"><img src="guide/figures/ex1_overview.png" alt="Example 1"><br><sub><b>Example 1</b>: the solution playground at 1000 K (α + α solvus)</sub></td>
</tr>
<tr>
<td><img src="guide/figures/ex3_overview.png" alt="Example 3"><br><sub><b>Example 3</b>: Fo–SiO₂ peritectic and the two-liquid field</sub></td>
<td><img src="guide/figures/ex4_overview.png" alt="Example 4"><br><sub><b>Example 4</b>: olivine melting loop with experimental data</sub></td>
</tr>
<tr>
<td colspan="2"><img src="guide/figures/ex5_overview.png" alt="Example 5"><br><sub><b>Example 5</b>: the Di–An–Fo ternary at 1450 °C, bulk Di19 An30 Fo51 (Fo + L)</sub></td>
</tr>
<tr>
<td colspan="2"><img src="guide/figures/ex6_reference.png" alt="Example 6"><br><sub><b>Example 6</b>: CaO–Al₂O₃–SiO₂, model liquidus projection drawn over the course figure (red: invariant points used for the calibration)</sub></td>
</tr>
</table>

---

## Running an example

From a terminal in the main folder:

```sh
julia Example2_eutectic_TX.jl
```

Each script activates the project itself (`Pkg.activate(@__DIR__)`), so no extra flags are
needed. A window opens and the program runs until you close it. You can also start an example
from the Julia REPL or from VS Code:

```julia
julia> include("Example2_eutectic_TX.jl")
```

**Notes**

- The first start takes 30–60 s while Julia compiles the graphics and the solver. After that,
  the programs respond immediately.
- GLMakie needs working **OpenGL** drivers. It usually does not work on remote or headless machines.
- Two examples cannot be loaded one after the other into the *same* Julia session, because they
  define the same names. Restart Julia between examples.
- The window opens with at most 85 % × 80 % of the screen. To change this limit, edit
  `WINDOW_FRACTION` in [`window_size.jl`](window_size.jl).

### Using the interface

- **Left-click** in a phase diagram to pick a point (in Example 1, a bulk composition in the $g$–$x$
  diagram; in Examples 5 and 6, a bulk composition in the triangle).
- In Examples 0 and 2–4, click **Compute g–x** to draw the $g$–$x$ diagram of that point. You can also
  switch on *compute on click* to skip this step. Examples 1, 5 and 6 have no such button: they update
  immediately.
- **Sliders** change $P$, $T$, the bulk composition, the Margules parameters, the number of
  pseudocompounds and the grid resolution.
- **Toggles** hide the coloured stability fields, so that students can find the topology
  themselves, and show the exact (analytic) boundaries as a check of the LP.
- The **status lines** show the stable assemblage under the cursor, the number of LPs solved and the time taken.

Every program starts with a **`USER INPUT`** block, where you can change the thermodynamic data

File: data/CAS_liquidus_digitized.txt
# CaO-Al2O3-SiO2 liquidus projection, 1 atm, digitised from data/Papers/CAS_Ternary.png
# (mass fractions). The edges of the triangle were fitted to the PNG: corners CaO (152.98, 845.88),
# Al2O3 (1032.70, 845.88), SiO2 (594.38, 80.96) px; compositions follow by affine (barycentric)
# transformation of the pixel position given in the last column.
#
# The PNG gives no temperatures of the invariant points, so they are taken from the literature
# (Osborn & Muan 1960, Phase Equilibrium Diagrams of Oxide Systems, Plate 1 = "O&M"; Jerebtsov &
# Mikhailov 2001 for CaO-Al2O3 = "J&M"). The digitised compositions agree with O&M to about 1 wt%.
# The labelled isotherms of the PNG (and the unlabelled 1700 °C line in the cristobalite field) are
# given as "iso" points; the isotherms are spaced 100 K apart.
# The cristobalite isotherms have weight 0.1: their flatness reflects the CaO-SiO2 liquid immiscibility,
# which the model does not have.
# "field" points lie inside the primary field of the phase (centre of its label).
#
# kind   phases (+)         CaO  Al2O3   SiO2  T[°C]  weight  note
# ---- ternary invariant points (liquid composition) ----
inv    Crs+Trd+Mul        5.3   13.3   81.4   1470    1.0    px 629.0 223.0; Crs-Trd inversion (1470 °C) on the Mul field
inv    Trd+Mul+An        10.1   20.1   69.8   1345    1.0    px 638.0 312.0; O&M 9.8/19.8/70.4
inv    Trd+Pwo+An        23.7   14.5   61.8   1170    1.0    px 553.0 373.0; O&M 23.25/14.75/62.0
inv    Pwo+An+Gh         37.5   20.1   42.5   1265    1.0    px 517.0 521.0; O&M 38/20/42
inv    Pwo+Gh+C2S        48.0   11.6   40.4   1315    1.0    px 433.0 537.0; O&M 1310 (Pwo+Gh+C3S2), 1335 (Gh+C3S2+C2S); rankinite omitted
inv    An+Mul+Crn        15.2   37.6   47.2   1512    1.0    px 692.0 485.0; O&M 15.6/36.5/47.9
inv    An+Crn+CA6        23.0   41.5   35.5   1495    0.5    px 675.0 574.0; estimate
inv    An+CA6+Gh         29.1   39.0   31.9   1380    1.0    px 637.0 602.0; O&M (An+Crn+Gh) 29.2/39.0/31.8
inv    Gh+CA6+CA2        31.6   45.1   23.3   1475    1.0    px 652.5 667.5; O&M 31.2/44.5/24.3
inv    Gh+CA2+CA         37.6   52.9    9.5   1500    1.0    px 660.0 773.0; O&M 37.5/53.2/9.3
inv    Gh+CA+C2S         48.2   42.1    9.7   1380    1.0    px 566.0 772.0; O&M 48.3/42.0/9.7
inv    C2S+CA+C3A        49.7   43.4    6.9   1335    1.0    px 565.0 793.0; O&M 49.5/43.7/6.8 (with C12A7)
inv    C2S+C3A+Lime      59.0   32.2    8.9   1460    1.0    px 475.0 778.0; O&M 1455 (C3S+C3A+C2S), 1470 (Lime+C3S+C3A); C3S omitted
# ---- binary points on the edges ----
bin    Lime+C2S          71.0    0.0   29.0   2050    0.5    C2S-C3S eutectic 2050; narrow C3S field (28-30 wt% SiO2) omitted
bin    C2S+Pwo           54.8    0.0   45.2   1460    1.0    CS-C3S2 eutectic 1460
bin    Pwo+Trd           36.2    0.0   63.8   1436    1.0    
bin    Trd+Crs           34.3    0.0   65.7   1470    1.0    Crs-Trd inversion
bin    Crs+Mul            0.0    8.0   92.0   1590    1.0    
bin    Mul+Crn            0.0   77.9   22.1   1840    1.0    
bin    Crn+CA6            8.3   91.7    0.0   1850    0.5    J&M 1852; the PNG puts it at 88.5 wt% Al2O3
bin    CA6+CA2           20.8   79.2    0.0   1760    1.0    J&M 1762
bin    CA2+CA            33.8   66.2    0.0   1600    1.0    J&M 1604
bin    CA+C3A            47.0   53.0    0.0   1375    1.0    J&M 1371
bin    C3A+Lime          59.5   40.5    0.0   1540    1.0    J&M 1540
# ---- isotherms (a point on the line) ----
iso    Lime              89.5    4.7    5.7   2400    0.3    px 220.0 802.0
iso    Lime              80.4   13.8    5.7   2200    0.3    px 300.0 802.0
iso    Lime              72.5   21.8    5.7   2000    0.3    px 370.0 802.0
iso    C2S               59.7   18.0   22.3   1800    0.3    px 410.0 675.0
iso    C2S               55.6   27.6   16.8   1600    0.3    px 470.0 717.0
iso    Gh                43.7   18.0   38.3   1400    0.3    px 480.0 553.0
iso    Pwo               39.5   13.0   47.4   1400    0.3    px 477.0 483.0
iso    An                28.7   25.7   45.6   1400    0.3    px 580.0 497.0
iso    Trd               11.3   15.0   73.7   1400    0.3    px 610.0 282.0
iso    Crs               11.8    4.5   83.8   1600    0.1    px 562.0 205.0
iso    Crs               30.2    0.1   69.8   1600    0.1    px 461.5 312.0
iso    Crs               13.5    0.7   85.7   1700    0.1    px 538.0 190.0
iso    Crs               26.0    0.1   74.0   1700    0.1    px 480.0 280.0
iso    Mul                5.9   26.6   67.4   1600    0.3    px 685.0 330.0
iso    Mul                3.4   54.9   41.7   1800    0.3    px 820.0 527.0
# ---- one point inside every primary phase field ----
field  Lime              78.4    8.4   13.2      -    1.0    px 285.0 745.0
field  C2S               59.4   10.9   29.8      -    1.0    px 380.0 618.0
field  Pwo               42.7    5.5   51.8      -    1.0    px 430.0 450.0
field  An                23.6   27.3   49.1      -    1.0    px 610.0 470.0
field  Mul                7.4   39.5   53.1      -    1.0    px 735.0 440.0
field  Crn               10.9   63.5   25.6      -    1.0    px 825.0 650.0
field  CA6               21.5   64.0   14.5      -    1.0    px 780.0 735.0
field  CA2               29.8   63.5    6.7      -    1.0    px 741.0 795.0
field  CA                41.7   54.7    3.6      -    1.0    px 650.0 818.0
field  Gh                39.6   35.5   25.0      -    1.0    px 575.0 655.0
field  C3A               54.1   43.2    2.7      -    1.0    px 545.0 825.0

File: data/DiAn_liquidus_digitized.txt
# Di–An liquidus read off repo/part4/Eutectic.jpeg (curve pixels traced column by column)
# columns: branch (Di = Di liquidus, An = An liquidus), wt% An of the melt, T [°C]
# used to calibrate Example2_eutectic_TX.jl; points within ~1 wt% of the eutectic are less reliable
Di 0.65 1390.4
Di 1.51 1388.8
Di 2.37 1387.6
Di 3.24 1385.4
Di 4.10 1384.3
Di 4.96 1382.1
Di 5.83 1380.9
Di 6.69 1379.3
Di 7.55 1377.0
Di 8.41 1375.9
Di 9.28 1373.7
Di 10.14 1372.0
Di 11.00 1369.8
Di 11.87 1368.1
Di 12.73 1366.4
Di 13.59 1364.2
Di 14.46 1362.0
Di 15.32 1360.3
Di 16.18 1358.0
Di 17.04 1355.8
Di 17.91 1353.6
Di 18.77 1351.3
Di 19.63 1349.1
Di 20.50 1346.9
Di 21.36 1344.1
Di 22.22 1341.9
Di 23.09 1339.6
Di 23.95 1336.8
Di 24.81 1334.6
Di 25.67 1331.8
Di 26.54 1329.0
Di 27.40 1326.2
Di 28.26 1323.4
Di 29.13 1320.6
Di 29.99 1317.8
Di 30.85 1315.0
Di 31.72 1312.3
Di 32.58 1308.9
Di 33.44 1306.1
Di 34.30 1303.3
Di 35.17 1300.0
Di 36.03 1296.6
Di 36.89 1293.8
Di 37.76 1291.0
Di 38.62 1287.7
Di 39.48 1284.3
Di 40.35 1281.0
Di 41.21 1277.6
Di 42.29 1276.5
Di 43.15 1282.1
An 99.24 1551.8
An 98.38 1549.6
An 97.52 1547.4
An 96.66 1544.6
An 95.79 1542.3
An 94.93 1539.6
An 94.07 1536.8
An 93.20 1534.5
An 92.34 1531.7
An 91.48 1528.9
An 90.61 1526.2
An 89.75 1523.4
An 88.89 1520.6
An 88.03 1517.8
An 87.16 1515.0
An 86.30 1511.6
An 85.44 1508.3
An 84.57 1505.5
An 83.71 1502.1
An 82.85 1498.8
An 81.98 1495.4
An 81.12 1492.1
An 80.26 1488.7
An 79.40 1485.4
An 78.53 1482.0
An 77.67 1478.1
An 76.81 1474.2
An 75.94 1470.9
An 75.08 1466.4
An 74.22 1463.0
An 73.35 1458.6
An 72.49 1455.2
An 71.63 1450.8
An 70.77 1446.8
An 69.90 1442.4
An 69.04 1438.5
An 68.18 1434.0
An 67.31 1429.5
An 66.45 1425.1
An 65.59 1420.6
An 64.72 1416.1
An 63.86 1411.7
An 63.00 1406.6
An 62.14 1401.6
An 61.27 1397.1
An 60.41 1392.1
An 59.55 1387.1
An 58.68 1382.6
An 57.82 1377.0
An 56.96 1372.0
An 56.09 1367.0
An 55.23 1361.4
An 54.37 1356.4
An 53.51 1350.8
An 52.64 1345.8
An 51.78 1340.2
An 50.92 1334.6
An 50.05 1329.0
An 49.19 1323.4
An 48.33 1317.3
An 47.46 1311.1
An 46.60 1305.6
An 45.74 1300.0
An 44.88 1293.8
An 44.01 1288.2
An 43.15 1282.1
An 42.29 1276.5

File: data/FoSiO2_liquidus_Morse_digitized.txt
# Fo–SiO2 phase boundaries read off repo/part4/Fo_En_Qtz_Weight_Per_Cent.png
# (Morse 1980, Fig. 10.1, after Bowen & Andersen; curve pixels traced row by row, about every 4 K)
# columns: branch, wt% SiO2 as on the axis of the figure (MgO–SiO2 scale: Mg2SiO4 = 42.70, MgSiO3 = 59.85), T [°C]
#   Fo   forsterite liquidus
#   Pr   protoenstatite liquidus (between the peritectic, 1557 °C, and the eutectic, 1543 °C)
#   Crs  cristobalite liquidus (eutectic -> 1695 °C, and 1695 -> 1713 °C next to pure SiO2)
#   L1   two-liquid field (solvus), Mg-rich limb      L2   two-liquid field, SiO2-rich limb
# labelled temperatures of the figure: Fo 1890, peritectic 1557, eutectic 1543, two liquids + Crs 1695, Crs 1713 °C
# used to calibrate Example3_peritectic_TX.jl (calibration/fit_Example3_FoSiO2.jl); reading accuracy about ±0.15 wt%, ±1 K
Fo 44.25 1881.5
Fo 44.67 1877.3
Fo 44.95 1873.1
Fo 45.38 1868.9
Fo 45.66 1864.7
Fo 45.94 1860.5
Fo 46.23 1856.3
Fo 46.51 1852.1
Fo 46.79 1847.9
Fo 47.08 1843.7
Fo 47.36 1839.5
Fo 47.50 1835.3
Fo 47.78 1831.1
Fo 48.07 1826.9
Fo 48.35 1822.7
Fo 48.63 1818.5
Fo 48.77 1814.3
Fo 49.06 1810.1
Fo 49.34 1805.9
Fo 49.48 1801.7
Fo 49.76 1797.6
Fo 49.91 1793.4
Fo 50.19 1789.2
Fo 50.33 1785.0
Fo 50.61 1780.8
Fo 50.75 1776.6
Fo 51.04 1772.4
Fo 51.18 1768.2
Fo 51.32 1764.0
Fo 51.60 1759.8
Fo 51.75 1755.6
Fo 51.96 1751.4
Fo 52.17 1747.2
Fo 52.31 1743.0
Fo 52.52 1738.8
Fo 52.74 1734.6
Fo 52.95 1730.4
Fo 53.16 1726.2
Fo 53.30 1722.0
Fo 53.51 1717.8
Fo 53.73 1713.6
Fo 53.94 1709.4
Fo 54.15 1705.2
Fo 54.29 1701.0
Fo 54.50 1696.9
Fo 54.72 1692.7
Fo 54.86 1688.5
Fo 55.14 1684.3
Fo 55.28 1680.1
Fo 55.50 1675.9
Fo 55.71 1671.7
Fo 55.85 1667.5
Fo 56.13 1663.3
Fo 56.27 1659.1
Fo 56.56 1654.9
Fo 56.70 1650.7
Fo 56.84 1646.5
Fo 57.12 1642.3
Fo 57.26 1638.1
Fo 57.55 1633.9
Fo 57.69 1629.7
Fo 57.83 1625.5
Fo 58.11 1621.3
Fo 58.25 1617.1
Fo 58.54 1612.9
Fo 58.68 1608.7
Fo 58.82 1604.5
Fo 59.03 1600.3
Fo 59.25 1596.2
Fo 59.46 1592.0
Fo 59.67 1587.8
Fo 59.81 1583.6
Fo 60.09 1579.4
Fo 60.24 1575.2
Fo 60.52 1571.0
Fo 60.66 1566.8
Fo 60.80 1562.6
Pr 61.58 1555.6
Pr 61.86 1555.2
Pr 62.29 1554.5
Pr 62.57 1553.8
Pr 62.85 1553.1
Pr 63.00 1552.4
Pr 63.28 1551.0
Pr 63.70 1550.7
Pr 63.84 1549.3
Pr 63.99 1548.6
Pr 64.13 1547.9
Pr 64.27 1547.2
Pr 64.41 1546.5
Pr 64.55 1545.5
Pr 64.69 1545.1
Pr 64.83 1544.8
Crs 69.01 1692.7
Crs 68.87 1688.5
Crs 68.66 1684.3
Crs 68.44 1680.1
Crs 68.30 1675.9
Crs 68.09 1671.7
Crs 67.88 1667.5
Crs 67.74 1663.3
Crs 67.59 1659.1
Crs 67.45 1654.9
Crs 67.31 1650.7
Crs 67.24 1646.5
Crs 67.10 1642.3
Crs 67.03 1638.1
Crs 66.89 1633.9
Crs 66.75 1629.7
Crs 66.60 1625.5
Crs 66.53 1621.3
Crs 66.46 1617.1
Crs 66.39 1612.9
Crs 66.32 1608.7
Crs 66.18 1604.5
Crs 66.04 1600.3
Crs 66.04 1596.2
Crs 65.90 1592.0
Crs 65.90 1587.8
Crs 65.75 1583.6
Crs 65.61 1579.4
Crs 65.61 1575.2
Crs 65.47 1571.0
Crs 65.47 1566.8
Crs 65.33 1562.6
Crs 65.19 1558.4
Crs 65.19 1554.2
Crs 65.05 1550.0
Crs 65.05 1545.8
Crs 99.29 1705.2
Crs 99.15 1703.8
Crs 99.01 1702.4
Crs 98.73 1699.7
Crs 98.66 1698.3
L1 75.66 1898.3
L1 75.52 1894.1
L1 75.24 1889.9
L1 75.09 1885.7
L1 74.88 1881.5
L1 74.67 1877.3
L1 74.53 1873.1
L1 74.39 1868.9
L1 74.17 1864.7
L1 74.03 1860.5
L1 73.82 1856.3
L1 73.68 1852.1
L1 73.54 1847.9
L1 73.40 1843.7
L1 73.25 1839.5
L1 73.11 1835.3
L1 72.97 1831.1
L1 72.83 1826.9
L1 72.76 1822.7
L1 72.69 1818.5
L1 72.55 1814.3
L1 72.41 1810.1
L1 72.26 1805.9
L1 72.12 1801.7
L1 71.98 1797.6
L1 71.98 1793.4
L1 71.84 1789.2
L1 71.70 1785.0
L1 71.56 1780.8
L1 71.42 1776.6
L1 71.42 1772.4
L1 71.27 1768.2
L1 71.13 1764.0
L1 70.99 1759.8
L1 70.85 1755.6
L1 70.78 1751.4
L1 70.71 1747.2
L1 70.57 1743.0
L1 70.42 1738.8
L1 70.28 1734.6
L1 70.21 1730.4
L1 70.14 1726.2
L1 70.00 1722.0
L1 69.86 1717.8
L1 69.72 1713.6
L1 69.58 1709.4
L1 69.58 1705.2
L1 69.36 1701.0
L2 96.89 1898.3
L2 97.03 1894.1
L2 97.03 1889.9
L2 97.10 1885.7
L2 97.10 1881.5
L2 97.17 1877.3
L2 97.17 1873.1
L2 97.31 1868.9
L2 97.31 1864.7
L2 97.31 1860.5
L2 97.38 1856.3
L2 97.45 1852.1
L2 97.45 1847.9
L2 97.59 1843.7
L2 97.59 1839.5
L2 97.59 1835.3
L2 97.59 1831.1
L2 97.74 1826.9
L2 97.74 1822.7
L2 97.81 1818.5
L2 97.88 1814.3
L2 97.88 1810.1
L2 97.88 1805.9
L2 97.95 1801.7
L2 98.02 1797.6
L2 98.02 1793.4
L2 98.02 1789.2
L2 98.02 1785.0
L2 98.09 1780.8
L2 98.16 1776.6
L2 98.16 1772.4
L2 98.16 1768.2
L2 98.16 1764.0
L2 98.30 1759.8
L2 98.30 1755.6
L2 98.30 1751.4
L2 98.37 1747.2
L2 98.44 1743.0
L2 98.44 1738.8
L2 98.44 1734.6
L2 98.44 1730.4
L2 98.44 1726.2
L2 98.44 1722.0
L2 98.44 1717.8
L2 98.51 1713.6
L2 98.58 1709.4
L2 98.58 1705.2

File: data/FoSiO2_liquidus_digitized.txt
# Fo–SiO2 liquidus read off repo/part4/Peritectic.jpg (curve pixels traced column by column)
# columns: branch (Fo, En or SiO2 liquidus), wt% SiO2 of the melt, T [°C]
# En points beyond 42.3 wt% follow an arrow of the figure and were NOT used in the fit
Fo 0.76 1874.5
Fo 1.33 1871.6
Fo 1.90 1867.9
Fo 2.46 1865.1
Fo 3.03 1861.3
Fo 3.60 1858.5
Fo 4.17 1855.2
Fo 4.74 1851.9
Fo 5.31 1848.6
Fo 5.88 1845.4
Fo 6.45 1842.1
Fo 7.01 1838.8
Fo 7.58 1835.0
Fo 8.15 1831.3
Fo 8.72 1827.5
Fo 9.29 1823.8
Fo 9.86 1820.9
Fo 10.43 1817.2
Fo 11.00 1813.4
Fo 11.56 1809.7
Fo 12.13 1805.9
Fo 12.70 1801.7
Fo 13.27 1797.9
Fo 13.84 1793.7
Fo 14.41 1789.5
Fo 14.98 1785.7
Fo 15.55 1782.0
Fo 16.11 1777.7
Fo 16.68 1773.5
Fo 17.25 1768.8
Fo 17.82 1764.1
Fo 18.39 1759.4
Fo 18.96 1755.7
Fo 19.53 1751.0
Fo 20.09 1746.3
Fo 20.66 1741.6
Fo 21.23 1736.9
Fo 21.80 1732.2
Fo 22.37 1727.0
Fo 22.94 1721.9
Fo 23.51 1716.7
Fo 24.08 1711.5
Fo 25.02 1703.1
Fo 25.59 1697.9
Fo 26.16 1692.3
Fo 26.73 1686.2
Fo 27.30 1680.1
Fo 27.87 1674.5
Fo 28.44 1668.4
Fo 29.00 1662.7
Fo 29.57 1655.7
Fo 30.14 1649.6
Fo 30.71 1643.5
Fo 31.28 1636.4
Fo 31.85 1629.4
Fo 32.61 1619.5
Fo 33.18 1612.0
Fo 33.74 1604.0
Fo 34.31 1596.5
Fo 34.88 1588.1
En 35.45 1580.1
En 36.02 1579.6
En 36.59 1578.2
En 37.16 1577.3
En 37.73 1575.9
En 38.29 1574.5
En 38.86 1573.1
En 39.43 1571.2
En 40.00 1569.3
En 40.57 1566.9
En 41.14 1565.1
En 41.71 1562.3
En 42.27 1558.0
En 42.84 1558.5
En 43.41 1565.1
En 43.98 1567.9
En 44.55 1571.6
SiO2 99.34 1737.4
SiO2 98.77 1735.5
SiO2 98.20 1734.1
SiO2 97.63 1732.7
SiO2 97.06 1731.3
SiO2 96.49 1729.9
SiO2 95.92 1728.5
SiO2 95.36 1727.0
SiO2 94.79 1725.6
SiO2 94.22 1724.2
SiO2 93.65 1722.8
SiO2 93.08 1721.4
SiO2 92.51 1720.0
SiO2 91.94 1718.6
SiO2 91.37 1716.7
SiO2 90.81 1715.3
SiO2 90.24 1713.4
SiO2 89.67 1712.0
SiO2 89.10 1710.6
SiO2 88.53 1708.7
SiO2 87.96 1706.9
SiO2 87.39 1705.4
SiO2 86.82 1704.0
SiO2 86.26 1702.2
SiO2 85.69 1700.8
SiO2 85.12 1698.9
SiO2 84.55 1697.5
SiO2 83.98 1695.6
SiO2 83.41 1693.7
SiO2 82.84 1691.8
SiO2 82.27 1690.0
SiO2 81.71 1688.1
SiO2 81.14 1686.2
SiO2 80.57 1684.3
SiO2 80.00 1682.4
SiO2 79.43 1680.6
SiO2 78.86 1678.7
SiO2 78.29 1676.8
SiO2 77.73 1674.9
SiO2 77.16 1673.1
SiO2 76.59 1671.2
SiO2 76.02 1668.8
SiO2 75.45 1666.9
SiO2 74.88 1665.1
SiO2 74.31 1662.7
SiO2 73.74 1660.8
SiO2 73.18 1658.0
SiO2 72.61 1656.2
SiO2 72.04 1654.3
SiO2 71.47 1652.4
SiO2 70.90 1650.0
SiO2 70.33 1647.7
SiO2 69.76 1645.8
SiO2 69.19 1643.0
SiO2 68.63 1641.1
SiO2 68.06 1638.3
SiO2 67.49 1636.4
SiO2 66.92 1633.6
SiO2 66.35 1631.7
SiO2 65.78 1628.9
SiO2 65.21 1627.0
SiO2 64.64 1624.2
SiO2 64.08 1622.3
SiO2 63.51 1619.5
SiO2 62.94 1616.7
SiO2 62.37 1614.4
SiO2 61.80 1612.0
SiO2 61.23 1609.2
SiO2 60.66 1606.4
SiO2 60.09 1603.6
SiO2 59.53 1601.2
SiO2 58.96 1598.9
SiO2 58.39 1596.1
SiO2 57.82 1593.2
SiO2 57.25 1590.4
SiO2 56.68 1587.6
SiO2 56.11 1584.8
SiO2 55.55 1582.0
SiO2 54.98 1578.7
SiO2 54.41 1575.9
SiO2 53.84 1573.1
SiO2 53.27 1570.2
SiO2 52.70 1567.4
SiO2 52.13 1564.1
SiO2 51.56 1561.3
SiO2 51.00 1558.0
SiO2 50.43 1554.3
SiO2 49.86 1551.5
SiO2 49.29 1547.7
SiO2 48.72 1544.9
SiO2 48.15 1541.1
SiO2 47.58 1538.3
SiO2 47.01 1534.6
SiO2 46.45 1532.2
SiO2 45.88 1531.3
